Repository: newville/ifeffit

Welcome to IFEFFIT:  Interactive XAFS Analysis Library
Copyright (c) 2000-2003 Matt Newville, The University of Chicago

Ifeffit is free software. The majority of the software here is
distributed under a BSD-like license. Some of the code in this
distribution is distributed under the GNU Public License (GPL).  
See the file COPYING for details.

Overview
--------
Ifeffit provides a nearly-complete library of algorithms for XAFS
Analysis, and a simple-to-use interface to that library.  The library
builds on the Autobk and Feffit programs from the UWXAFS Package, and
adds considerable flexibility, graphics, and a command-based interface.
The library is designed to work inside other programming and scripting
languages, so that more complex programs (including GUIs) can be built
with the library.

More information about Ifeffit can be found at:
  http://cars9.uchicago.edu/ifeffit/

Documentation
-------------
The documentation should be taken from the Ifeffit web site.  The latex
source for the Ifeffit reference manual and tutorial are included under 
the doc/ directory tree, but it is not expected that these source files 
can be converted into usable forms on all systems. 

If you're interested in contributing to the Ifeffit documentation,
contact the authors.

Additional Information
----------------------
More information can be found at the ifeffit web site
 http://cars9.uchicago.edu/ifeffit/

Thanks,

Matt Newville <newville@cars.uchicago.edu>
Consortium for Advanced Radiation Sources
University of Chicago
Chicago, IL

Last update Aug-25-2003

These directories contain very simple test 
cases for the programs autobk and feffit.

Both ascii and UWXAFS RDF files are supported.

File: examples/autobk_feffit/ascii/cuk.chi
# data  : basic autobk test
# chi: from skey ASCII of cu_xmu.dat
# using simple minimization
# e0 =  8977.58; pre-edge range =[  -200.0   -50.0]; edge step =  0.999
# k range=[  0.00 25.00]; k weight=  1.00; sills  dk1, dk2  =  0.00  0.00
# bkg r =[  0.00  0.98];   15 knots in spline
# data  : Cu 50K, bare autobk
# xmu: from skey ASCII of cu50k.dat
# using simple minimization
# e0 =  8977.58; pre-edge range =[   -50.0  -200.0]; edge step =  2.281
# k range=[  0.00 25.00]; k weight=  1.00; sills  dk1, dk2  =  0.00  0.00
# bkg r =[  0.00  0.98];   15 knots in spline
# Cu foil at 50K
# # cu50k.dat    : this file is part of the uwxafs 3.0 distribution
# data taken at NSLS beamline X-11A Sept 1992
# by M Newville, B Ravel, and Y Zhang
# foil of 99.999% Cu rolled and annealled to ~12 microns
# sample prepared by M Newville
# From X-11A :
# ----------------------------------------------------------------------
#     k              chi(k)          
  0.0000000E+00   0.2145309E+00
  0.5000000E-01   0.2182557E+00
  0.1000000E+00   0.2219804E+00
  0.1500000E+00   0.2257051E+00
  0.2000000E+00   0.2294298E+00
  0.2500000E+00   0.2331545E+00
  0.3000000E+00   0.2368792E+00
  0.3500000E+00   0.2406039E+00
  0.4000000E+00   0.2429099E+00
  0.4500000E+00   0.2450982E+00
  0.5000000E+00   0.2472864E+00
  0.5500000E+00   0.2376798E+00
  0.6000000E+00   0.2182550E+00
  0.6500000E+00   0.1969107E+00
  0.7000000E+00   0.1740327E+00
  0.7500000E+00   0.1436325E+00
  0.8000000E+00   0.1096203E+00
  0.8500000E+00   0.6924476E-01
  0.9000000E+00   0.2801231E-01
  0.9500000E+00   -.1349214E-01
  0.1000000E+01   -.5231030E-01
  0.1050000E+01   -.8218369E-01
  0.1100000E+01   -.1080991E+00
  0.1150000E+01   -.1277000E+00
  0.1200000E+01   -.1398571E+00
  0.1250000E+01   -.1496330E+00
  0.1300000E+01   -.1610736E+00
  0.1350000E+01   -.1720487E+00
  0.1400000E+01   -.1751301E+00
  0.1450000E+01   -.1744347E+00
  0.1500000E+01   -.1695998E+00
  0.1550000E+01   -.1531454E+00
  0.1600000E+01   -.1186410E+00
  0.1650000E+01   -.8484061E-01
  0.1700000E+01   -.3565999E-01
  0.1750000E+01   0.2501592E-02
  0.1800000E+01   0.4631513E-01
  0.1850000E+01   0.9354400E-01
  0.1900000E+01   0.1237551E+00
  0.1950000E+01   0.1327811E+00
  0.2000000E+01   0.1171304E+00
  0.2050000E+01   0.8986036E-01
  0.2100000E+01   0.5898594E-01
  0.2150000E+01   0.2744021E-01
  0.2200000E+01   0.5841390E-02
  0.2250000E+01   -.4661334E-02
  0.2300000E+01   0.1909192E-02
  0.2350000E+01   0.3055803E-01
  0.2400000E+01   0.6856523E-01
  0.2450000E+01   0.1022210E+00
  0.2500000E+01   0.1204354E+00
  0.2550000E+01   0.1046911E+00
  0.2600000E+01   0.7332131E-01
  0.2650000E+01   0.3495684E-01
  0.2700000E+01   0.2463634E-02
  0.2750000E+01   -.2507822E-01
  0.2800000E+01   -.4960110E-01
  0.2850000E+01   -.7176828E-01
  0.2900000E+01   -.8359373E-01
  0.2950000E+01   -.8292799E-01
  0.3000000E+01   -.7863121E-01
  0.3050000E+01   -.6973995E-01
  0.3100000E+01   -.5886530E-01
  0.3150000E+01   -.3895038E-01
  0.3200000E+01   -.1731350E-01
  0.3250000E+01   0.3832637E-03
  0.3300000E+01   0.2454221E-01
  0.3350000E+01   0.4920388E-01
  0.3400000E+01   0.6895263E-01
  0.3450000E+01   0.8328445E-01
  0.3500000E+01   0.8394356E-01
  0.3550000E+01   0.6789324E-01
  0.3600000E+01   0.4141528E-01
  0.3650000E+01   0.1363097E-01
  0.3700000E+01   -.1632535E-01
  0.3750000E+01   -.3787327E-01
  0.3800000E+01   -.5258382E-01
  0.3850000E+01   -.6117433E-01
  0.3900000E+01   -.6150974E-01
  0.3950000E+01   -.5526310E-01
  0.4000000E+01   -.4465920E-01
  0.4050000E+01   -.3664423E-01
  0.4100000E+01   -.3562281E-01
  0.4150000E+01   -.3953689E-01
  0.4200000E+01   -.4081039E-01
  0.4250000E+01   -.3399479E-01
  0.4300000E+01   -.2150347E-01
  0.4350000E+01   -.1236484E-01
  0.4400000E+01   -.1091492E-01
  0.4450000E+01   -.1127880E-01
  0.4500000E+01   -.5763531E-02
  0.4550000E+01   0.6590655E-02
  0.4600000E+01   0.2043440E-01
  0.4650000E+01   0.3117034E-01
  0.4700000E+01   0.3961089E-01
  0.4750000E+01   0.4921853E-01
  0.4800000E+01   0.6234040E-01
  0.4850000E+01   0.7790673E-01
  0.4900000E+01   0.9149231E-01
  0.4950000E+01   0.9728365E-01
  0.5000000E+01   0.9151591E-01
  0.5050000E+01   0.7368970E-01
  0.5100000E+01   0.4636810E-01
  0.5150000E+01   0.1970168E-01
  0.5200000E+01   -.1389641E-02
  0.5250000E+01   -.1908384E-01
  0.5300000E+01   -.3059500E-01
  0.5350000E+01   -.3436275E-01
  0.5400000E+01   -.4114295E-01
  0.5450000E+01   -.5981239E-01
  0.5500000E+01   -.8141785E-01
  0.5550000E+01   -.9804826E-01
  0.5600000E+01   -.1038916E+00
  0.5650000E+01   -.9746719E-01
  0.5700000E+01   -.8216862E-01
  0.5750000E+01   -.6183146E-01
  0.5800000E+01   -.3831742E-01
  0.5850000E+01   -.1519578E-01
  0.5900000E+01   0.1272374E-02
  0.5950000E+01   0.7039681E-02
  0.6000000E+01   0.2912278E-02
  0.6050000E+01   -.4181556E-02
  0.6100000E+01   -.6688084E-02
  0.6150000E+01   0.8954764E-02
  0.6200000E+01   0.4894703E-01
  0.6250000E+01   0.1016541E+00
  0.6300000E+01   0.1334405E+00
  0.6350000E+01   0.1392805E+00
  0.6400000E+01   0.1296322E+00
  0.6450000E+01   0.1180089E+00
  0.6500000E+01   0.1042085E+00
  0.6550000E+01   0.7977132E-01
  0.6600000E+01   0.4560989E-01
  0.6650000E+01   0.2971081E-02
  0.6700000E+01   -.4238741E-01
  0.6750000E+01   -.8765596E-01
  0.6800000E+01   -.1265859E+00
  0.6850000E+01   -.1508657E+00
  0.6900000E+01   -.1537953E+00
  0.6950000E+01   -.1325672E+00
  0.7000000E+01   -.9412626E-01
  0.7050000E+01   -.4897232E-01
  0.7100000E+01   -.5138701E-02
  0.7150000E+01   0.2411147E-01
  0.7200000E+01   0.4042507E-01
  0.7250000E+01   0.3901443E-01
  0.7300000E+01   0.2367045E-01
  0.7350000E+01   0.1041230E-01
  0.7400000E+01   0.4457348E-02
  0.7450000E+01   0.2433275E-02
  0.7500000E+01   -.8230960E-02
  0.7550000E+01   -.2317893E-01
  0.7600000E+01   -.2402766E-01
  0.7650000E+01   -.1021960E-02
  0.7700000E+01   0.4219068E-01
  0.7750000E+01   0.8363442E-01
  0.7800000E+01   0.9805723E-01
  0.7850000E+01   0.1004049E+00
  0.7900000E+01   0.9391261E-01
  0.7950000E+01   0.7651416E-01
  0.8000000E+01   0.4461459E-01
  0.8050000E+01   0.5973061E-02
  0.8100000E+01   -.2918466E-01
  0.8150000E+01   -.5500681E-01
  0.8200000E+01   -.6989028E-01
  0.8250000E+01   -.7523372E-01
  0.8300000E+01   -.6965754E-01
  0.8350000E+01   -.5470449E-01
  0.8400000E+01   -.4462676E-01
  0.8450000E+01   -.4267046E-01
  0.8500000E+01   -.3833613E-01
  0.8550000E+01   -.3349390E-01
  0.8600000E+01   -.2924775E-01
  0.8650000E+01   -.1963712E-01
  0.8700000E+01   -.4274958E-02
  0.8750000E+01   0.9242977E-02
  0.8800000E+01   0.1891462E-01
  0.8850000E+01   0.2446940E-01
  0.8900000E+01   0.2676996E-01
  0.8950000E+01   0.2890621E-01
  0.9000000E+01   0.3529417E-01
  0.9050000E+01   0.4363139E-01
  0.9100000E+01   0.5328926E-01
  0.9150000E+01   0.5892959E-01
  0.9200000E+01   0.4964755E-01
  0.9250000E+01   0.3168613E-01
  0.9300000E+01   0.1404495E-01
  0.9350000E+01   -.4487300E-02
  0.9400000E+01   -.1952013E-01
  0.9450000E+01   -.2424693E-01
  0.9500000E+01   -.1883693E-01
  0.9550000E+01   -.9187713E-02
  0.9600000E+01   -.3762148E-02
  0.9650000E+01   -.1019017E-01
  0.9700000E+01   -.2613973E-01
  0.9750000E+01   -.4317586E-01
  0.9800000E+01   -.4664341E-01
  0.9850000E+01   -.3453096E-01
  0.9900000E+01   -.2455442E-01
  0.9950000E+01   -.2119809E-01
  0.1000000E+02   -.1415146E-01
  0.1005000E+02   -.6057291E-02
  0.1010000E+02   -.5923832E-03
  0.1015000E+02   0.4981529E-02
  0.1020000E+02   0.1067626E-01
  0.1025000E+02   0.1584701E-01
  0.1030000E+02   0.2080593E-01
  0.1035000E+02   0.2442064E-01
  0.1040000E+02   0.2722486E-01
  0.1045000E+02   0.2975848E-01
  0.1050000E+02   0.3140947E-01
  0.1055000E+02   0.2986893E-01
  0.1060000E+02   0.2256257E-01
  0.1065000E+02   0.9575865E-02
  0.1070000E+02   -.5128983E-02
  0.1075000E+02   -.1542164E-01
  0.1080000E+02   -.1742787E-01
  0.1085000E+02   -.1411222E-01
  0.1090000E+02   -.7500218E-02
  0.1095000E+02   -.1266393E-03
  0.1100000E+02   0.3715435E-02
  0.1105000E+02   0.2630273E-02
  0.1110000E+02   -.3420438E-02
  0.1115000E+02   -.1334432E-01
  0.1120000E+02   -.2004984E-01
  0.1125000E+02   -.1849719E-01
  0.1130000E+02   -.1458454E-01
  0.1135000E+02   -.1534431E-01
  0.1140000E+02   -.1780190E-01
  0.1145000E+02   -.1751029E-01
  0.1150000E+02   -.1436099E-01
  0.1155000E+02   -.7793478E-02
  0.1160000E+02   0.2203315E-03
  0.1165000E+02   0.8027970E-02
  0.1170000E+02   0.1689438E-01
  0.1175000E+02   0.2649248E-01
  0.1180000E+02   0.3342579E-01
  0.1185000E+02   0.3560832E-01
  0.1190000E+02   0.3168495E-01
  0.1195000E+02   0.2056000E-01
  0.1200000E+02   0.4298609E-02
  0.1205000E+02   -.8292009E-02
  0.1210000E+02   -.1251396E-01
  0.1215000E+02   -.1236499E-01
  0.1220000E+02   -.1123498E-01
  0.1225000E+02   -.9743409E-02
  0.1230000E+02   -.6995413E-02
  0.1235000E+02   -.3935478E-02
  0.1240000E+02   -.2844256E-02
  0.1245000E+02   -.3477793E-02
  0.1250000E+02   -.3473515E-02
  0.1255000E+02   -.3681747E-02
  0.1260000E+02   -.6434653E-02
  0.1265000E+02   -.1019490E-01
  0.1270000E+02   -.1044341E-01
  0.1275000E+02   -.8833982E-02
  0.1280000E+02   -.6520731E-02
  0.1285000E+02   -.2759845E-02
  0.1290000E+02   -.3555927E-04
  0.1295000E+02   0.1579535E-02
  0.1300000E+02   0.4196107E-02
  0.1305000E+02   0.8565863E-02
  0.1310000E+02   0.1199050E-01
  0.1315000E+02   0.1196511E-01
  0.1320000E+02   0.1032264E-01
  0.1325000E+02   0.8349870E-02
  0.1330000E+02   0.6878583E-02
  0.1335000E+02   0.5622036E-02
  0.1340000E+02   0.2769989E-02
  0.1345000E+02   -.6786481E-03
  0.1350000E+02   -.2441327E-02
  0.1355000E+02   -.2803152E-02
  0.1360000E+02   -.2002071E-02
  0.1365000E+02   -.1184840E-02
  0.1370000E+02   -.2724575E-02
  0.1375000E+02   -.4467493E-02
  0.1380000E+02   -.3804187E-02
  0.1385000E+02   -.2998814E-02
  0.1390000E+02   -.3706868E-02
  0.1395000E+02   -.5118930E-02
  0.1400000E+02   -.5685437E-02
  0.1405000E+02   -.6389075E-02
  0.1410000E+02   -.6805552E-02
  0.1415000E+02   -.4957701E-02
  0.1420000E+02   -.2267348E-02
  0.1425000E+02   0.1218220E-02
  0.1430000E+02   0.4584571E-02
  0.1435000E+02   0.5933999E-02
  0.1440000E+02   0.6619084E-02
  0.1445000E+02   0.6114971E-02
  0.1450000E+02   0.3628663E-02
  0.1455000E+02   0.7884242E-03
  0.1460000E+02   0.1835611E-03
  0.1465000E+02   0.1746476E-02
  0.1470000E+02   0.3521344E-02
  0.1475000E+02   0.4768008E-02
  0.1480000E+02   0.5038749E-02
  0.1485000E+02   0.3402195E-02
  0.1490000E+02   0.6866039E-03
  0.1495000E+02   -.1626176E-02
  0.1500000E+02   -.3302159E-02
  0.1505000E+02   -.3755640E-02
  0.1510000E+02   -.3531553E-02
  0.1515000E+02   -.3725099E-02
  0.1520000E+02   -.4026541E-02
  0.1525000E+02   -.4083125E-02
  0.1530000E+02   -.4087989E-02
  0.1535000E+02   -.3471368E-02
  0.1540000E+02   -.2729544E-02
  0.1545000E+02   -.2309622E-02
  0.1550000E+02   -.9425662E-03
  0.1555000E+02   0.1117870E-02
  0.1560000E+02   0.2646663E-02
  0.1565000E+02   0.3355276E-02
  0.1570000E+02   0.3403322E-02
  0.1575000E+02   0.3073727E-02
  0.1580000E+02   0.2723511E-02
  0.1585000E+02   0.2533548E-02
  0.1590000E+02   0.2145801E-02
  0.1595000E+02   0.1118420E-02
  0.1600000E+02   0.5921176E-04
  0.1605000E+02   -.4070375E-03
  0.1610000E+02   -.2095720E-03
  0.1615000E+02   0.5280971E-03
  0.1620000E+02   0.1309703E-02
  0.1625000E+02   0.1078226E-02
  0.1630000E+02   0.1080281E-03
  0.1635000E+02   0.1385489E-03
  0.1640000E+02   0.2459883E-03
  0.1645000E+02   -.5116960E-03
  0.1650000E+02   -.1409644E-02
  0.1655000E+02   -.2032607E-02
  0.1660000E+02   -.2203572E-02
  0.1665000E+02   -.2317638E-02
  0.1670000E+02   -.2665998E-02
  0.1675000E+02   -.2762901E-02
  0.1680000E+02   -.2269669E-02
  0.1685000E+02   -.9602097E-03
  0.1690000E+02   0.1028547E-02
  0.1695000E+02   0.2251060E-02
  0.1700000E+02   0.2459739E-02
  0.1705000E+02   0.2114920E-02
  0.1710000E+02   0.1800142E-02
  0.1715000E+02   0.1823946E-02
  0.1720000E+02   0.1613158E-02
  0.1725000E+02   0.1127322E-02
  0.1730000E+02   0.5332467E-03
  0.1735000E+02   0.1794307E-04
  0.1740000E+02   -.2735841E-03
  0.1745000E+02   -.2619145E-03
  0.1750000E+02   -.3029239E-03
  0.1755000E+02   -.3760602E-03
  0.1760000E+02   0.6255252E-04
  0.1765000E+02   0.3453737E-03
  0.1770000E+02   0.2664870E-04
  0.1775000E+02   -.4933439E-03
  0.1780000E+02   -.1174587E-02
  0.1785000E+02   -.1671538E-02
  0.1790000E+02   -.1803565E-02
  0.1795000E+02   -.1787887E-02
  0.1800000E+02   -.1607971E-02
  0.1805000E+02   -.1138790E-02
  0.1810000E+02   -.4269059E-03
  0.1815000E+02   0.2470787E-03
  0.1820000E+02   0.6301778E-03
  0.1825000E+02   0.5511018E-03
  0.1830000E+02   0.2576792E-03
  0.1835000E+02   0.3701586E-03
  0.1840000E+02   0.6112404E-03
  0.1845000E+02   0.6749340E-03
  0.1850000E+02   0.7532729E-03
  0.1855000E+02   0.7690450E-03
  0.1860000E+02   0.8116261E-03
  0.1865000E+02   0.8959304E-03
  0.1870000E+02   0.7991909E-03
  0.1875000E+02   0.6176329E-03
  0.1880000E+02   0.2377461E-03
  0.1885000E+02   -.2570210E-03
  0.1890000E+02   -.5615088E-03
  0.1895000E+02   -.7243642E-03
  0.1900000E+02   -.7219737E-03
  0.1905000E+02   -.4665005E-03
  0.1910000E+02   -.3482373E-03
  0.1915000E+02   -.4725978E-03
  0.1920000E+02   -.6033980E-03
  0.1925000E+02   -.7242661E-03
  0.1930000E+02   -.7742487E-03
  0.1935000E+02   -.6034049E-03
  0.1940000E+02   -.1639350E-03
  0.1945000E+02   0.2670821E-03
  0.1950000E+02   0.2355553E-03
  0.1955000E+02   -.4821891E-04
  0.1960000E+02   -.3047600E-04
  0.1965000E+02   0.5986506E-04
  0.1970000E+02   0.1746922E-04
  0.1975000E+02   0.2551792E-03
  0.1980000E+02   0.4363469E-03
  0.1985000E+02   0.5320392E-03
  0.1990000E+02   0.6309284E-03
  0.1995000E+02   0.6440027E-03
  0.2000000E+02   0.6825558E-03
  0.2005000E+02   0.6647642E-03
  0.2010000E+02   0.5207573E-03
  0.2015000E+02   0.3115721E-03
  0.2020000E+02   0.2076089E-03
  0.2025000E+02   0.1301808E-03
  0.2030000E+02   0.8698014E-04
  0.2035000E+02   -.5902379E-04
  0.2040000E+02   -.2947626E-03
  0.2045000E+02   -.4583430E-03
  0.2050000E+02   -.4925057E-03
  0.2055000E+02   -.4115797E-03
  0.2060000E+02   -.3652397E-03
  0.2065000E+02   -.2009729E-03
  0.2070000E+02   -.3574427E-04
  0.2075000E+02   -.8620611E-04
  0.2080000E+02   -.1188042E-03
  0.2085000E+02   -.4067036E-04
  0.2090000E+02   0.1196661E-03
  0.2095000E+02   0.1655338E-03
  0.2100000E+02   0.1425791E-03
  0.2105000E+02   0.7618065E-04
  0.2110000E+02   -.3927867E-04
  0.2115000E+02   -.6644286E-04
  0.2120000E+02   -.3485837E-04
  0.2125000E+02   0.2592951E-04
  0.2130000E+02   0.1070142E-03
  0.2135000E+02   0.1814283E-03
  0.2140000E+02   0.2112796E-03
  0.2145000E+02   0.1862977E-03
  0.2150000E+02   0.2032262E-03
  0.2155000E+02   0.1417151E-03
  0.2160000E+02   -.3363526E-07
  0.2165000E+02   -.1947947E-03
  0.2170000E+02   -.3343824E-03
  0.2175000E+02   -.3377352E-03
  0.2180000E+02   -.4304127E-03
  0.2185000E+02   -.4120597E-03
  0.2190000E+02   -.2055793E-03
  0.2195000E+02   -.1838970E-04
  0.2200000E+02   0.4065522E-04
  0.2205000E+02   0.4527759E-04
  0.2210000E+02   -.2601873E-04
  0.2215000E+02   -.2854750E-04
  0.2220000E+02   -.4992769E-04
  0.2225000E+02   -.8709324E-06
  0.2230000E+02   0.2437880E-04
  0.2235000E+02   0.9305936E-04
  0.2240000E+02   0.9952394E-05
  0.2245000E+02   -.4745747E-04
  0.2250000E+02   -.7508216E-04
  0.2255000E+02   -.9013447E-04
  0.2260000E+02   -.5511961E-04
  0.2265000E+02   0.4704295E-04
  0.2270000E+02   0.1190920E-03
  0.2275000E+02   0.1186058E-03
  0.2280000E+02   0.5807362E-04
  0.2285000E+02   0.3534311E-04
  0.2290000E+02   -.2220730E-04
  0.2295000E+02   -.8381498E-04
  0.2300000E+02   -.1337112E-03
  0.2305000E+02   -.2218223E-03
  0.2310000E+02   -.2853619E-03
  0.2315000E+02   -.2753266E-03
  0.2320000E+02   -.1723303E-03
  0.2325000E+02   -.1309171E-03
  0.2330000E+02   -.1040146E-03
  0.2335000E+02   0.2048220E-05
  0.2340000E+02   0.2441390E-04
  0.2345000E+02   0.1307572E-03
  0.2350000E+02   0.1131382E-03
  0.2355000E+02   0.1859106E-04
  0.2360000E+02   0.2902395E-03
  0.2365000E+02   0.2558293E-03
  0.2370000E+02   0.1004281E-03
  0.2375000E+02   0.1684526E-03
  0.2380000E+02   0.1850432E-03
  0.2385000E+02   0.1550689E-03
  0.2390000E+02   0.1087193E-03
  0.2395000E+02   0.1663853E-03
  0.2400000E+02   0.2384064E-03
  0.2405000E+02   0.2024401E-03
  0.2410000E+02   0.1674792E-03
  0.2415000E+02   0.8027474E-04
  0.2420000E+02   0.1405534E-03
  0.2425000E+02   0.1326820E-03
  0.2430000E+02   0.4683956E-04
  0.2435000E+02   0.3053452E-04
  0.2440000E+02   0.1002735E-04
  0.2445000E+02   0.1738138E-04
  0.2450000E+02   0.6348131E-04
  0.2455000E+02   -.5450886E-04
  0.2460000E+02   -.5358528E-04
  0.2465000E+02   -.5808928E-04
  0.2470000E+02   -.1790193E-03
  0.2475000E+02   -.1919907E-03
  0.2480000E+02   -.2668495E-03
  0.2485000E+02   -.3483131E-03
  0.2490000E+02   -.4117851E-03
  0.2495000E+02   -.4363502E-03
